Repository: sashaprz/breed-2.0

Making a physics-informed ionic conducitivty predictor. Ultimate goal is to build a tool that helps discover solid state electrolytes faster. 

Currently: MAE 22% better than the published result: https://arxiv.org/abs/2502.14234

File: breed-2.0/struct_train_features.csv (part 1 of 2)
id,composition,log_conductivity,li_fraction,li_count,mean_electronegativity,anion_electronegativity,cation_anion_en_diff,en_std,mean_ionic_radius,anion_ionic_radius,radius_std,mean_atomic_mass,n_elements,mean_atomic_number,anion_halide,anion_mixed,anion_other,anion_oxide,anion_sulfide
jqc,Li7BiO6,-5.800000874803203,0.5,7.0,2.1085714285714285,3.44,2.33,1.1820010704784683,1.0735714285714286,1.26,0.1749941689990654,25.254557142857145,3,10.857142857142858,False,False,False,True,False
oi6,Li7SbO6,-7.173925197299173,0.5,7.0,2.1107142857142858,3.44,2.32625,1.1818657422283894,1.0542857142857145,1.26,0.17815379734994166,19.02452857142857,3,8.571428571428571,False,False,False,True,False
2t8,LiV(PO4)F,-6.091514981121351,0.125,1.0,2.8175,3.98,2.38,1.005096388412574,1.04875,1.26,0.26839511452334597,21.481533149999997,5,10.25,False,True,False,False,False
47i,Li4P2O7,-10.0,0.3076923076923077,4.0,2.4907692307692306,3.44,2.0566666666666666,1.0960731414285025,1.0446153846153847,1.26,0.2542141854244289,15.515948,3,7.538461538461538,False,False,False,True,False
clt,Li6CuB4O10,-13.0,0.2857142857142857,6.0,2.397142857142857,3.44,1.990909090909091,1.0619530204708092,0.9766666666666666,1.26,0.3187674676197344,14.687142857142858,4,7.0,False,False,False,True,False
ix1,Li0.91Hf2.022(PO4)3,-6.494850021680094,0.05074726745482935,0.91,2.864733437430292,3.44,1.7389885367498314,0.7690217576036584,1.0817365603390585,1.26,0.2703208397467426,36.36723042605397,4,16.133950479589558,False,False,False,True,False
bq9,Li3BiO3,-9.619788758288394,0.42857142857142855,3.0,2.182857142857143,3.44,2.2,1.1406979603447591,1.092857142857143,1.26,0.1695973623206518,39.685942857142855,3,16.571428571428573,False,False,False,True,False
skm,Li5BiO5,-8.4089353929735,0.45454545454545453,5.0,2.1927272727272724,3.44,2.2866666666666666,1.1740302838675059,1.0881818181818181,1.26,0.17356257356397073,29.42567272727273,3,12.545454545454545,False,False,False,True,False
pwr,Li7.22Si1.5P0.5O8,-6.785156151952302,0.41927990708478513,7.22,2.238130081300813,3.44,2.2447071583514098,1.1920753961054644,1.026596980255517,1.26,0.21930287275820168,13.688986701509872,4,6.6295005807200935,False,False,False,True,False
b4c,Li4SiS4,-7.798602875679548,0.4444444444444444,4.0,1.7933333333333334,2.58,1.416,0.7551894537870025,1.2155555555555557,1.7,0.4463957166040789,20.456611111111112,3,10.0,False,False,False,False,True
y2l,Li5AlS4,-8.853871964321762,0.5,5.0,1.6830000000000003,2.58,1.4949999999999999,0.7546396491041271,1.1975,1.7,0.4153989046687533,18.99465386,3,9.2,False,False,False,False,True
pe2,Li17Sb13S28,-8.978810700930062,0.29310344827586204,17.0,1.992241379310345,2.58,1.1363333333333334,0.6839919416329312,1.286206896551724,1.7,0.3997621171362603,44.805120689655176,3,20.03448275862069,False,False,False,False,True
opo,Li0.6[Li0.2Sn0.8S2],-3.9208187539523753,0.22222222222222224,0.8,2.086666666666667,2.58,1.1099999999999999,0.0,1.3288888888888888,1.7,0.0,45.736333333333334,3,20.666666666666668,False,False,False,False,True
lkm,Li6Ge2O7,-6.070581074285707,0.4,6.0,2.265333333333333,3.44,2.2025,1.1460591413864973,1.064,1.26,0.18358649187780673,19.928119999999996,3,9.2,False,False,False,True,False
bv2,LiYO2,-7.744727494896693,0.25,1.0,2.27,3.44,2.34,1.1730728877610292,1.115,1.26,0.1532155344604456,31.9614125,3,14.5,False,False,False,True,False
be9,LiGaBr4,-5.154901959985743,0.16666666666666666,1.0,2.438333333333333,2.96,1.565,0.7756807046430608,1.4900000000000002,1.82,0.46843711780060016,66.04666666666667,3,29.0,True,False,False,False,False
n27,LiBO2,-8.0,0.25,1.0,2.475,3.44,1.93,1.0352173684787171,0.9575,1.26,0.3485953958387862,12.4377,3,6.0,False,False,False,True,False
goi,LiClC3H7NO,-3.795880017344075,0.07142857142857142,1.0,2.4050000000000002,3.44,1.2554545454545454,0.5626690222248143,0.932142857142857,1.67,0.38120445529229313,8.249127142857143,6,4.285714285714286,False,True,False,False,False
lrh,Li2.5V2(PO4)3,-6.721246399047171,0.1282051282051282,2.5,2.7466666666666666,3.44,1.8026666666666664,0.9000938701431379,1.0497435897435896,1.26,0.2819520400858757,20.725619794871793,4,9.974358974358974,False,False,False,True,False
1xt,LiSbO2,-10.0,0.25,1.0,2.4775,3.44,1.925,1.0341753961490285,1.08,1.26,0.18,40.174949999999995,3,17.5,False,False,False,True,False
kbo,Li2Sr2Al(PO4)3,-10.0,0.1,2.0,2.666,3.44,1.935,1.0138609372098324,1.0987500000000001,1.26,0.2716425730624712,25.050881229999998,5,11.8,False,False,False,True,False
5zv,Li4Zn(PO4)2,-17.255707016877324,0.26666666666666666,4.0,2.4979999999999998,3.44,2.0185714285714287,1.0716044046195405,1.048,1.26,0.2467711490429949,18.8743816,4,9.066666666666666,False,False,False,True,False
5bz,Li3BN2,-7.060480747381382,0.5,3.0,1.8433333333333335,3.04,1.795,0.9254488400530607,0.9583333333333334,1.32,0.308891386880387,9.941233333333335,3,4.666666666666667,False,False,True,False,False
883,LiAlH4,-8.060480747381382,0.16666666666666666,1.0,1.8983333333333334,2.2,0.9050000000000002,0.4637677819292276,0.9291666666666667,1.0,0.11938790651578667,6.3257164333333336,3,3.3333333333333335,False,False,True,False,False
uu4,LiVO3,-8.688246138944246,0.2,1.0,2.586,3.44,2.135,1.0659380845058497,1.072,1.26,0.2405327420539665,21.176139999999997,3,10.0,False,False,False,True,False
tws,Li6Zr2O7,-9.2839966563652,0.4,6.0,2.1746666666666665,3.44,2.3725,1.1887745324025447,1.0626666666666666,1.26,0.18502132009281766,22.405986666666664,3,10.266666666666667,False,False,False,True,False
l9v,Li3AlF6,-6.301029995663981,0.3,3.0,2.843,3.98,2.8425000000000002,1.4031824542802693,1.0515,1.19,0.18047229704306414,16.17949578,3,7.6,True,False,False,False,False
t0h,Li2ZrO3,-9.214670164989233,0.3333333333333333,2.0,2.268333333333333,3.44,2.3433333333333333,1.1774607801913781,1.0733333333333335,1.26,0.187142251301576,25.517366666666664,3,11.666666666666666,False,False,False,True,False
4kt,Li2CrCl4,-10.0,0.2857142857142857,2.0,2.322857142857143,3.16,1.9533333333333334,0.9891657998494676,1.3457142857142856,1.67,0.3746563050834397,29.67001428571429,3,14.0,True,False,False,False,False
xas,Li2SnS3,-4.823908740944319,0.3333333333333333,2.0,1.9433333333333334,2.58,1.2733333333333334,0.7155805723715224,1.2883333333333333,1.7,0.41232740496950826,38.131166666666665,3,17.333333333333332,False,False,False,False,True
kfp,Li2BaP2O7,-16.796203144042632,0.16666666666666666,2.0,2.6091666666666664,3.44,1.9939999999999998,1.0585875678888774,1.1058333333333332,1.26,0.2816161197248639,27.096027000000003,4,12.333333333333334,False,False,False,True,False
qy4,Li3Na5(TiS4)2,-5.055517327849832,0.16666666666666666,3.0,1.7394444444444446,2.58,1.5130000000000001,0.7723734863841041,1.3105555555555555,1.7,0.3705884543117012,27.11254702222222,4,13.11111111111111,False,False,False,False,True
00x,LiGd(PO3)4,-10.0,0.05555555555555555,1.0,2.901111111111111,3.44,1.6166666666666667,0.8196197552584226,1.078611111111111,1.26,0.2809893511008892,26.67104711111111,4,12.38888888888889,False,False,False,True,False
9wf,Li3ErI6,-3.1870866433571443,0.3,3.0,2.0140000000000002,2.66,1.6150000000000002,0.7943827792695408,1.609,2.06,0.5535060975273894,94.95088200000001,3,39.5,True,False,False,False,False
dmq,Li3AlS3,-7.882728704344236,0.42857142857142855,3.0,1.7557142857142856,2.58,1.4425000000000001,0.7430411859928309,1.2107142857142856,1.7,0.43008660731987264,20.571362657142856,3,10.0,False,False,False,False,True
uox,Li3.7Zn0.7Ga0.3(PO4)2,-11.24795155218056,0.25170068027210885,3.7,2.532244897959184,3.44,1.9916417910447761,1.0292267448466799,1.0485714285714287,1.26,0.2565497056698564,19.20596081632653,5,9.210884353741497,False,False,False,True,False
joc,Li3PS4,-6.585026652029182,0.375,3.0,1.93125,2.58,1.2975,0.7470849600279743,1.26,1.7,0.4507771067833858,22.50709525,3,11.0,False,False,False,False,True
mq1,Li3SbS4,-8.318758762624412,0.375,3.0,1.91375,2.58,1.3325,0.7424442319124044,1.3,1.7,0.39999999999999997,33.855374999999995,3,15.5,False,False,False,False,True
h6c,Li3VO4,-13.036212172654444,0.375,3.0,2.29125,3.44,2.2975,1.1658627438510931,1.0525,1.26,0.21815991840849225,16.9702625,3,8.0,False,False,False,True,False
bsa,LiGaO2,-13.619788758288394,0.25,1.0,2.4175,3.44,2.045,1.0637757047423106,1.045,1.26,0.2206241147291021,27.1657,3,12.5,False,False,False,True,False
mde,LiB6O9F,-10.0,0.058823529411764705,1.0,2.832941176470588,3.98,2.0914285714285716,0.8344900852749212,0.934705882352941,1.26,0.39635274911384666,13.811764894117646,4,6.705882352941177,False,True,False,False,False
1e9,Li3SbS3,-9.0,0.42857142857142855,3.0,1.8185714285714287,2.58,1.3325,0.746657859520459,1.2428571428571427,1.7,0.3958973274443148,34.11114285714286,3,15.428571428571429,False,False,False,False,True
an2,Li6SiO4Cl2,-10.0,0.46153846153846156,6.0,2.143076923076923,3.44,2.3285714285714283,1.1425974768407465,1.1015384615384616,1.67,0.3169286780685025,15.741161538461538,4,7.538461538461538,False,True,False,False,False
tka,LiSi2N3,-7.209714835966758,0.16666666666666666,1.0,2.316666666666667,3.04,1.446666666666667,0.7856561306039402,0.9899999999999999,1.32,0.35114099732158877,17.52201666666667,3,8.666666666666666,False,False,True,False,False
cdk,Li2(PO2N),-10.0,0.3333333333333333,2.0,2.345,3.44,2.0566666666666666,1.0513126715365573,1.0366666666666668,1.32,0.26643740144523426,15.143543666666666,4,7.333333333333333,False,False,False,True,False
fwz,Li2SiS3,-5.698970004336019,0.3333333333333333,2.0,1.9333333333333333,2.58,1.2933333333333334,0.7156970184527963,1.24,1.7,0.4753945729601885,23.027083333333334,3,11.333333333333334,False,False,False,False,True
cy2,La0.64Li0.08TiO3,-3.474955192963155,0.01694915254237288,0.08,2.678474576271187,3.44,2.089767441860465,0.8227241335952167,1.13285593220339,1.26,0.22300154147449294,39.26270779661017,4,17.52542372881356,False,False,False,True,False
5tl,La0.62Li0.14TiO3,-3.354577730650908,0.029411764705882356,0.14,2.6636974789915966,3.44,2.0995454545454546,0.8227241335952167,1.1297563025210084,1.26,0.22300154147449294,38.43662424369748,4,17.176470588235293,False,False,False,True,False
u2y,La0.595Li0.215TiO3,-3.0690509688324767,0.044698544698544694,0.215,2.6455717255717257,3.44,2.111160220994475,0.8227241335952167,1.125954261954262,1.26,0.22300154147449294,37.42334088357588,4,16.748440748440746,False,False,False,True,False
5z0,Li5AlO4,-9.30102999566398,0.5,5.0,2.027,3.44,2.3549999999999995,1.167955906701961,1.0215,1.26,0.20528090510322677,12.56841386,3,6.0,False,False,False,True,False
472,Li14Nd5(Si11N19O5)O2F2,-9.769551078621726,0.2413793103448276,14.0,2.2434482758620686,3.98,2.636,0.9986414076723021,1.0419827586206898,1.32,0.2916072282451239,26.61111045517241,6,12.120689655172415,False,True,False,False,False
9zk,Li5GaO4,-8.301029995663981,0.5,5.0,2.0469999999999997,3.44,2.3216666666666663,1.1623428926095776,1.03,1.26,0.19209372712298547,16.84256,3,7.8,False,False,False,True,False
dnt,Li2CrTi(PO4)3,-6.355561410532162,0.10526315789473684,2.0,2.7900000000000005,3.44,1.7642857142857142,0.9044218857195027,1.0707894736842105,1.26,0.2649541328622289,20.982062421052632,5,10.157894736842104,False,False,False,True,False
c6h,Li2FeTi(PO4)3,-6.476253533188435,0.10526315789473684,2.0,2.7989473684210524,3.44,1.74,0.8939792458255164,1.0697368421052633,1.26,0.2655107971053181,21.184636105263156,5,10.263157894736842,False,False,False,True,False
vzu,Li2FeZr(PO4)3,-6.841637507904751,0.10526315789473684,2.0,2.787894736842105,3.44,1.7699999999999998,0.9106191008398652,1.0757894736842106,1.26,0.25927664131444994,23.46658347368421,5,11.210526315789474,False,False,False,True,False
nhq,Li3PS4,-6.049148541111453,0.375,3.0,1.93125,2.58,1.2975,0.7470849600279743,1.26,1.7,0.4507771067833858,22.50709525,3,11.0,False,False,False,False,True
w7d,Li3PO4,-17.3767507096021,0.375,3.0,2.36125,3.44,2.1574999999999998,1.1405967462254134,1.04,1.26,0.24083189157584592,14.47429525,3,7.0,False,False,False,True,False
fj5,Li6.5O8P1.5Si0.5,-6.347753658996677,0.3939393939393939,6.5,2.3106060606060606,3.44,2.1923529411764706,1.1771177605584848,1.0345454545454547,1.26,0.21637826960107512,14.158490484848485,4,6.848484848484849,False,False,False,True,False
gxz,Li4Zn(PO4)2,-10.0,0.26666666666666666,4.0,2.4979999999999998,3.44,2.0185714285714287,1.0716044046195405,1.048,1.26,0.2467711490429949,18.8743816,4,9.066666666666666,False,False,False,True,False
tbu,Li3.5Zn0.5Ga0.5(PO4)2,-10.0,0.2413793103448276,3.5,2.5558620689655176,3.44,1.9723076923076923,1.0292267448466799,1.0489655172413794,1.26,0.2565497056698564,19.434636137931037,5,9.310344827586206,False,False,False,True,False
uxo,Li2.88PO3.73N0.14,-12.853871964321762,0.3716129032258065,2.88,2.357316129032258,3.44,2.1481443298969074,1.1046027440769022,1.0395612903225806,1.32,0.2565584187319181,14.529360258064518,4,7.0270967741935495,False,False,False,True,False
e6b,Li4GeS4,-6.698970004336019,0.4444444444444444,4.0,1.8055555555555556,2.58,1.3940000000000001,0.7577028310933738,1.2522222222222221,1.7,0.40060448152421346,25.40711111111111,3,12.0,False,False,False,False,True
pbz,Li3.75Ge0.75V0.25O4,-5.247183568811729,0.42857142857142855,3.75,2.2114285714285713,3.44,2.2631578947368425,1.217384281891268,1.0557142857142858,1.26,0.17815379734994166,17.97048285714286,4,8.342857142857143,False,False,False,True,False
7ek,Li3.70Ge0.85W0.15O4,-4.42021640338319,0.4252873563218391,3.7,2.2354597701149426,3.44,2.22968085106383,1.217384281891268,1.0608620689655173,1.26,0.17815379734994166,20.574632183908047,4,9.356321839080461,False,False,False,True,False
kmv,Li4SnS4,-4.154901959985743,0.4444444444444444,4.0,1.7999999999999998,2.58,1.4040000000000001,0.7563655788630845,1.2477777777777779,1.7,0.40501790845941554,30.525999999999996,3,14.0,False,False,False,False,True
9lo,Li3PO4,-12.756961951313706,0.375,3.0,2.36125,3.44,2.1574999999999998,1.1405967462254134,1.04,1.26,0.24083189157584592,14.47429525,3,7.0,False,False,False,True,False
dth,Li4GeO4,-11.886056647693165,0.4444444444444444,4.0,2.1877777777777774,3.44,2.254,1.161357230693446,1.0566666666666666,1.26,0.18208667044996882,18.266844444444445,3,8.444444444444445,False,False,False,True,False
45e,Li2MgBr4,-9.10790539730952,0.2857142857142857,2.0,2.1585714285714284,2.96,1.8699999999999999,0.9309968324547706,1.4200000000000002,1.82,0.46204514312533823,51.114714285714285,3,22.571428571428573,True,False,False,False,False
x2i,LiBiO2,-7.42021640338319,0.25,1.0,2.4699999999999998,3.44,1.94,1.0373523991392704,1.1475,1.26,0.147542366796795,61.98005,3,25.5,False,False,False,True,False
xz4,(Li0.5Ce0.5)(MoO4),-7.886056647693163,0.08333333333333333,0.5,2.828333333333333,3.44,1.835,0.5119999999999998,1.1425,1.26,0.18799999999999997,38.91101666666667,4,17.416666666666668,False,False,False,True,False
hja,(Li0.5Ce0.25Pr0.25)(MoO4),-9.0,0.08333333333333333,0.5,2.82875,3.44,1.8337499999999998,0.5119999999999998,1.1416666666666666,1.26,0.18799999999999997,38.94400208333334,5,17.458333333333332,False,False,False,True,False
3nb,(Li0.5Ce0.25Sm0.25)(MoO4),-9.744727494896694,0.08333333333333333,0.5,2.830416666666667,3.44,1.8287499999999999,0.5119999999999998,1.1403333333333334,1.26,0.18799999999999997,39.33785,5,17.583333333333332,False,False,False,True,False
qa9,Li3BN2,-9.795880017344077,0.5,3.0,1.8433333333333335,3.04,1.795,0.9254488400530607,0.9583333333333334,1.32,0.308891386880387,9.941233333333335,3,4.666666666666667,False,False,True,False,False
hta,La0.565Li0.305TiO3,-3.0190880622231564,0.06262833675564682,0.305,2.624312114989733,3.44,2.12427807486631,0.8227241335952167,1.1214948665297741,1.26,0.22300154147449294,36.23486561601642,4,16.24640657084189,False,False,False,True,False
s3h,La0.5Li0.5TiO3,-3.0338582672609675,0.1,0.5,2.58,3.44,2.15,0.8227241335952167,1.1122,1.26,0.22300154147449294,33.757687,4,15.2,False,False,False,True,False
nua,Li(LaTiO4),-10.0,0.14285714285714285,1.0,2.4828571428571427,3.44,2.2333333333333334,1.1163936106398813,1.1224285714285716,1.26,0.19642799999916882,36.815867142857144,4,16.285714285714285,False,False,False,True,False
3rx,Li(NdTiO4),-10.0,0.14285714285714285,1.0,2.488571428571429,3.44,2.2199999999999998,1.1093811475828517,1.1154285714285714,1.26,0.19540716257003854,37.57822857142857,4,16.714285714285715,False,False,False,True,False
7e5,La0.65Li0.05(Mg0.5W0.5)O3,-6.7447274948966935,0.010638297872340425,0.05,2.748723404255319,3.44,1.9111764705882353,0.0,1.1525106382978723,1.26,0.0,51.63963946808511,5,22.170212765957448,False,False,False,True,False
sib,La0.63Li0.11(Mg0.5W0.5)O3,-5.167491087293763,0.02320675105485232,0.11,2.733291139240506,3.44,1.9251724137931037,0.0,1.1492320675105485,1.26,0.0,50.70562364978903,5,21.780590717299578,False,False,False,True,False
r99,La0.62 Li0.14(Mg0.5W0.5)O3,-4.920818753952375,0.029411764705882356,0.14,2.725672268907563,3.44,1.931931818181818,0.0,1.1476134453781515,1.26,0.0,50.24450239495798,5,21.588235294117645,False,False,False,True,False
lol,Li4PS4I,-3.9208187539523753,0.4,4.0,1.909,2.66,1.4380000000000002,0.7678600132836714,1.304,2.06,0.4874258918030514,31.3902232,4,14.4,False,True,False,False,False
d7f,Li3BiO4,-9.387216143280265,0.375,3.0,2.34,3.44,2.2,1.1451637437502113,1.11375,1.26,0.16799832588451588,36.725125,3,15.5,False,False,False,True,False
j8q,Li10GeP2S12,-1.91721462968355,0.4,10.0,1.8860000000000001,2.58,1.3346153846153845,0.7533445426894656,1.2572,1.7,0.4334006922006471,23.55110096,4,11.36,False,False,False,False,True
824,Li10.35Ge1.35P1.65S12,-1.8416375079047504,0.40828402366863903,10.35,1.8710059171597633,2.58,1.3462921348314607,0.7662661997562524,1.2562721893491122,1.7,0.4192352081138012,23.89704368047337,4,11.479289940828401,False,False,False,False,True
02p,Li10SiP2S12,-2.638272163982407,0.4,10.0,1.8816000000000002,2.58,1.343076923076923,0.7529285756298535,1.244,1.7,0.44971101832176624,21.768920959999996,4,10.64,False,False,False,False,True
9lx,Li10SnP2S12,-2.154901959985743,0.4,10.0,1.8840000000000001,2.58,1.3384615384615386,0.7530790131188095,1.2556,1.7,0.4348984249224179,25.39390096,4,12.08,False,False,False,False,True
mtn,Li10GeP2S12,-1.609064892896621,0.4,10.0,1.8860000000000001,2.58,1.3346153846153845,0.7533445426894656,1.2572,1.7,0.4334006922006471,23.55110096,4,11.36,False,False,False,False,True
9rc,Li10(Ge0.776Sn0.224)P2S12,-1.85078088734462,0.4,10.0,1.8855520000000001,2.58,1.335476923076923,0.768444948508928,1.2568416,1.7,0.43492017147466905,23.963888159999996,5,11.521279999999999,False,False,False,False,True
13q,Li10SnP2S12,-2.4001169279263124,0.4,10.0,1.8840000000000001,2.58,1.3384615384615386,0.7530790131188095,1.2556,1.7,0.4348984249224179,25.39390096,4,12.08,False,False,False,False,True
ik8,Li10(Ge0.416Sn0.584)P2S12,-2.1290111862394245,0.4,10.0,1.884832,2.58,1.3368615384615388,0.768444948508928,1.2562655999999999,1.7,0.43492017147466905,24.627296159999997,5,11.78048,False,False,False,False,True
nip,Li9.81Sn0.81P2.19S12,-2.2596373105057563,0.39540507859733975,9.81,1.8926844014510276,2.58,1.3311709601873538,0.7611604412942808,1.256408706166868,1.7,0.4370999115799654,24.86331514631197,4,11.881499395405076,False,False,False,False,True
1hh,Li10GeP2S12,-1.9208187539523751,0.4,10.0,1.8860000000000001,2.58,1.3346153846153845,0.7533445426894656,1.2572,1.7,0.4334006922006471,23.55110096,4,11.36,False,False,False,False,True
8ub,Li10.5(Sn0.2Si0.8)1.5P1.5S12,-2.0560111249262283,0.4117647058823529,10.5,1.8589411764705885,2.58,1.3619999999999999,0.7657638479540109,1.2398823529411764,1.7,0.43764204043436633,22.487715411764704,5,10.894117647058824,False,False,False,False,True
7tu,Li10.2(Sn0.2Si0.8)1.2P1.8S12,-2.106793246940152,0.40476190476190477,10.2,1.8727142857142858,2.58,1.3502727272727273,0.7822054516685738,1.2437142857142858,1.7,0.41901134876871227,22.491406809523813,5,10.914285714285713,False,False,False,False,True
ui6,Li10.35(Sn0.27Si1.08)P1.65S12,-1.958607314841775,0.40828402366863903,10.35,1.8657869822485205,2.58,1.3562022471910113,0.7657638479540109,1.2417869822485206,1.7,0.43764204043436633,22.48955018934911,5,10.90414201183432,False,False,False,False,True
nkr,Li10GeP2S12,-2.844663962534938,0.4,10.0,1.8860000000000001,2.58,1.3346153846153845,0.7533445426894656,1.2572,1.7,0.4334006922006471,23.55110096,4,11.36,False,False,False,False,True
k4x,Li10.35Si1.35P1.65S12,-2.1870866433571443,0.40828402366863903,10.35,1.8651479289940824,2.58,1.3574157303370789,0.7657638479540109,1.238698224852071,1.7,0.43764204043436633,21.524318828402365,4,10.520710059171597,False,False,False,False,True
ia5,LiLaNb2O7,-8.0,0.09090909090909091,1.0,2.669090909090909,3.44,2.12,1.0340164808380126,1.132,1.26,0.19491723185169457,40.33227545454545,4,18.0,False,False,False,True,False
sg0,LiScO2,-10.0,0.25,1.0,2.3049999999999997,3.44,2.27,1.142923881979898,1.07625,1.26,0.18382651468164216,20.973928,3,10.0,False,False,False,True,False
97b,Li0.9Sc0.9Zr0.1O2,-10.0,0.23076923076923075,0.9,2.3382051282051277,3.44,2.261578947368421,0.0,1.080128205128205,1.26,0.0,22.520107897435896,4,10.666666666666666,False,False,False,True,False
wyu,Li7La3Zr2O12,-5.787812395596042,0.2916666666666667,7.0,2.254166666666667,3.44,2.3716666666666666,1.1892466686473788,1.1106666666666667,1.26,0.17262933959466129,34.989342083333334,4,15.333333333333334,False,False,False,True,False
019,LiTi2(PO4)3,-3.7931741239681513,0.05555555555555555,1.0,2.883888888888889,3.44,1.6683333333333332,0.8297398446962416,1.0694444444444444,1.26,0.27825292695320336,21.532727,4,10.444444444444445,False,False,False,True,False
yqu,Li1.2Ti1.8Al0.2(PO4)3,-2.3169529617611504,0.06593406593406594,1.2,2.863736263736264,3.44,1.6916129032258065,0.7851621391630434,1.066813186813187,1.26,0.27463218560511476,21.142867786813188,5,10.263736263736265,False,False,False,True,False
95j,Li3AlH6,-6.853871964321762,0.3,3.0,1.775,2.2,1.0625000000000002,0.5483657538541225,0.9375,1.0,0.09826622003516772,5.38521786,3,2.8,False,False,True,False,False
0iv,Li4P2S6,-6.623423042943488,0.3333333333333333,4.0,1.9816666666666667,2.58,1.1966666666666665,0.7215819811743884,1.2466666666666666,1.7,0.4657133119086128,23.508460333333332,3,11.5,False,False,False,False,True
2ro,Li4P2S6,-9.795880017344077,0.3333333333333333,4.0,1.9816666666666667,2.58,1.1966666666666665,0.7215819811743884,1.2466666666666666,1.7,0.4657133119086128,23.508460333333332,3,11.5,False,False,False,False,True
deu,Li4.4Al0.4Ge0.6S4,-4.366531544420414,0.46808510638297873,4.4,1.753404255319149,2.58,1.438888888888889,0.8,1.228936170212766,1.7,0.39999999999999997,22.678405897872338,4,10.808510638297872,False,False,False,False,True
usu,Li4.4Al0.4Sn0.6S4,-5.366531544420414,0.46808510638297873,4.4,1.750212765957447,2.58,1.4444444444444444,0.8,1.2263829787234042,1.7,0.39999999999999997,25.619044195744678,4,11.957446808510639,False,False,False,False,True
ur9,LiZr2(PO4)3,-9.0,0.05555555555555555,1.0,2.8605555555555555,3.44,1.738333333333333,0.869217222704954,1.0822222222222222,1.26,0.2654044200325976,26.350171444444445,4,12.444444444444445,False,False,False,True,False
0o6,Li1.2Ti1.8Sc0.2(PO4)3,-4.000869458712629,0.06593406593406594,1.2,2.860989010989011,3.44,1.6996774193548385,0.7851621391630434,1.0691208791208793,1.26,0.27463218560511476,21.340388373626375,5,10.351648351648352,False,False,False,True,False
4ba,LiGe2(PO4)3,-6.47755576649368,0.05555555555555555,1.0,2.9361111111111113,3.44,1.5116666666666665,0.7549329542628926,1.0833333333333333,1.26,0.26449112566503163,24.285282555555554,4,11.555555555555555,False,False,False,True,False
qea,LiTi2(PO4)3,-5.698970004336019,0.05555555555555555,1.0,2.883888888888889,3.44,1.6683333333333332,0.8297398446962416,1.0694444444444444,1.26,0.27825292695320336,21.532727,4,10.444444444444445,False,False,False,True,False
ldx,LiGe2(PO4)3,-8.316052869248487,0.05555555555555555,1.0,2.9361111111111113,3.44,1.5116666666666665,0.7549329542628926,1.0833333333333333,1.26,0.26449112566503163,24.285282555555554,4,11.555555555555555,False,False,False,True,False
0fh,Li1.2Al0.2Ge1.8(PO4)3,-4.316052869248487,0.06593406593406594,1.2,2.9102197802197804,3.44,1.5551612903225807,0.7416394445712449,1.0791758241758242,1.26,0.26690070468091603,23.592944709890112,5,11.252747252747254,False,False,False,True,False
gw2,Li1.4Al0.4Ge1.6(PO4)3,-3.72584215073632,0.07608695652173914,1.4,2.884891304347826,3.44,1.5959375,0.7416394445712449,1.075108695652174,1.26,0.26690070468091603,22.915657686956525,5,10.956521739130435,False,False,False,True,False
1xf,Li1.5Al0.5Ge1.5(PO4)3,-3.473660722610156,0.08108108108108109,1.5,2.8724324324324324,3.44,1.6153846153846154,0.7416394445712449,1.073108108108108,1.26,0.26690070468091603,22.58250569189189,5,10.81081081081081,False,False,False,True,False
tjh,Li1.7Al0.7Ge1.3(PO4)3,-3.5783960731301687,0.09090909090909091,1.7,2.847914438502674,3.44,1.6525373134328356,0.7416394445712449,1.0691711229946526,1.26,0.26690070468091603,21.926891070588237,5,10.524064171122996,False,False,False,True,False
8fn,Li1.8Al0.8Ge1.2(PO4)3,-3.863279432843593,0.09574468085106383,1.8,2.835851063829787,3.44,1.6702941176470587,0.7416394445712449,1.0672340425531914,1.26,0.26690070468091603,21.604314727659574,5,10.382978723404255,False,False,False,True,False
my9,Li1.2Al0.2Ti1.8(PO4)3,-3.2254830342714502,0.06593406593406594,1.2,2.863736263736264,3.44,1.6916129032258065,0.7851621391630434,1.066813186813187,1.26,0.27463218560511476,21.142867786813188,5,10.263736263736265,False,False,False,True,False
9s4,Li1.3Al0.3Ti1.7(PO4)3,-3.141462802430361,0.07103825136612021,1.3,2.8538251366120218,3.44,1.7026984126984126,0.7851621391630434,1.0655191256830603,1.26,0.27463218560511476,20.951133747540982,5,10.17486338797814,False,False,False,True,False
iqt,Li1.4Al0.4Ti1.6(PO4)3,-3.4111682744057927,0.07608695652173914,1.4,2.8440217391304348,3.44,1.7134375,0.7851621391630434,1.0642391304347827,1.26,0.27463218560511476,20.761483773913046,5,10.08695652173913,False,False,False,True,False
xa0,Li1.5Al0.5Ti1.5(PO4)3,-3.605548319173784,0.08108108108108109,1.5,2.8343243243243244,3.44,1.7238461538461536,0.7851621391630434,1.0629729729729729,1.26,0.27463218560511476,20.57388407027027,5,10.0,False,False,False,True,False
pg8,Li1.5Fe0.5Ti1.5(PO4)3,-3.7594507517174,0.08108108108108109,1.5,2.8402702702702705,3.44,1.7069230769230768,0.7851621391630434,1.0695945945945946,1.26,0.27463218560511476,21.35397762162162,5,10.35135135135135,False,False,False,True,False
h7r,Li(Ti1.4Sn0.6)(PO4)3,-4.642065152999546,0.05555555555555555,1.0,2.8978888888888887,3.44,1.6263333333333334,0.7851621391630434,1.0722777777777779,1.26,0.27463218560511476,23.894160333333332,5,11.377777777777778,False,False,False,True,False
9ky,Li(Ti0.6Sn1.4)(PO4)3,-5.025949097207123,0.05555555555555555,1.0,2.916555555555556,3.44,1.5703333333333334,0.7456109173948624,1.0760555555555555,1.26,0.26904933237715933,27.04273811111111,5,12.622222222222222,False,False,False,True,False
4ea,Li(Ti0.4Sn1.6)(PO4)3,-5.501689446210399,0.05555555555555555,1.0,2.921222222222222,3.44,1.5563333333333333,0.7456109173948624,1.0770000000000002,1.26,0.26904933237715933,27.829882555555557,5,12.933333333333334,False,False,False,True,False
z7n,Li0.86Hf2.035(PO4)3,-7.036212172654444,0.04805811679240011,0.86,2.8688628108410175,3.44,1.7337574215436808,0.7690217576036584,1.0820759988823696,1.26,0.2703208397467426,36.552696060352055,4,16.211232187761947,False,False,False,True,False
lap,Li1.3Al0.3Ti1.7(PO4)3,-2.9469215565165805,0.07103825136612021,1.3,2.8538251366120218,3.44,1.7026984126984126,0.7851621391630434,1.0655191256830603,1.26,0.27463218560511476,20.951133747540982,5,10.17486338797814,False,False,False,True,False
yp3,LiTi2(PO4)3,-4.221848749616356,0.05555555555555555,1.0,2.883888888888889,3.44,1.6683333333333332,0.8297398446962416,1.0694444444444444,1.26,0.27825292695320336,21.532727,4,10.444444444444445,False,False,False,True,False
mg4,Li1.3Al0.3Ti1.7(PO4)3,-2.207608310501746,0.07103825136612021,1.3,2.8538251366120218,3.44,1.7026984126984126,0.7851621391630434,1.0655191256830603,1.26,0.27463218560511476,20.951133747540982,5,10.17486338797814,False,False,False,True,False
3uq,Li1.3Al0.3Ge1.7(PO4)3,-4.084072788302884,0.07103825136612021,1.3,2.897486338797814,3.44,1.5758730158730159,0.7416394445712449,1.0771311475409837,1.26,0.26690070468091603,23.252450687431693,5,11.10382513661202,False,False,False,True,False
1dm,Li1.6Al0.6Ge1.4(PO4)3,-3.5466816599529625,0.08602150537634408,1.6,2.86010752688172,3.44,1.6342424242424243,0.7416394445712449,1.0711290322580644,1.26,0.26690070468091603,22.252935976344084,5,10.666666666666666,False,False,False,True,False
vg0,Li1.5Al0.5Ge1.5(PO4)3,-3.721246399047171,0.08108108108108109,1.5,2.8724324324324324,3.44,1.6153846153846154,0.7416394445712449,1.073108108108108,1.26,0.26690070468091603,22.58250569189189,5,10.81081081081081,False,False,False,True,False
z9y,Li1.2Al0.2Ti1.8(PO4)3,-2.4710832997223453,0.06593406593406594,1.2,2.863736263736264,3.44,1.6916129032258065,0.7851621391630434,1.066813186813187,1.26,0.27463218560511476,21.142867786813188,5,10.263736263736265,False,False,False,True,False
ym6,Li1.3Al0.3Ti1.7(PO4)3,-2.91721462968355,0.07103825136612021,1.3,2.8538251366120218,3.44,1.7026984126984126,0.7851621391630434,1.0655191256830603,1.26,0.27463218560511476,20.951133747540982,5,10.17486338797814,False,False,False,True,False
qno,LiTi2(PO4)3,-6.416801226031377,0.05555555555555555,1.0,2.883888888888889,3.44,1.6683333333333332,0.8297398446962416,1.0694444444444444,1.26,0.27825292695320336,21.532727,4,10.444444444444445,False,False,False,True,False
rr5,LiTi2(PO4)3,-4.142667503568732,0.05555555555555555,1.0,2.883888888888889,3.44,1.6683333333333332,0.8297398446962416,1.0694444444444444,1.26,0.27825292695320336,21.532727,4,10.444444444444445,False,False,False,True,False
lpx,Li1.15Y0.15Zr1.85(PO4)3,-4.1487416512809245,0.06336088154269973,1.15,2.8441046831955923,3.44,1.7586178861788617,0.8087497292534163,1.0822038567493115,1.26,0.2674084262621247,26.170606804407715,5,12.358126721763087,False,False,False,True,False
yq2,Li1.1Al0.1Ti1.9(PO4)3,-4.522878745280337,0.06077348066298342,1.1,2.873756906077348,3.44,1.6801639344262294,0.7851621391630434,1.0681215469613259,1.26,0.27463218560511476,21.336720434254143,5,10.353591160220994,False,False,False,True,False
kab,Li1.3Al0.3Ti1.7(PO4)3,-4.425968732272281,0.07103825136612021,1.3,2.8538251366120218,3.44,1.7026984126984126,0.7851621391630434,1.0655191256830603,1.26,0.27463218560511476,20.951133747540982,5,10.17486338797814,False,False,False,True,False
dc8,Li9Mg3(PO4)4F3,-10.0,0.2571428571428571,9.0,2.528285714285714,3.98,2.635625,1.1477567828826198,1.0494285714285714,1.26,0.23657004830515221,16.350418788571428,5,7.942857142857143,False,True,False,False,False
hai,Pb6.12Ca1.9Li1.96(PO4)6,-10.0,0.049024512256128056,1.96,2.8459329664832413,3.44,1.4862828535669586,0.711053800302908,1.145312656328164,1.26,0.2563282175739803,48.21522591295647,5,20.70335167583792,False,False,False,True,False
tvf,Li3(NH2)2I,-5.0,0.3,3.0,2.048,3.04,1.3628571428571428,0.7653077812226922,1.1400000000000001,2.06,0.34093987739776055,17.977263,4,8.0,True,False,False,False,False
u8r,Ba3LiTa5ZrSi4O26,-10.0,0.025,1.0,2.738,3.44,2.005714285714286,0.9823879070916945,1.12625,1.26,0.2719530060506778,48.580295,6,21.0,False,False,False,True,False
gvd,Li3N,-3.2390500485891027,0.75,3.0,1.495,3.04,2.06,0.8920061658979719,1.0050000000000001,1.32,0.18186533479473213,8.707425,2,4.0,False,False,True,False,False
uex,Fe2Na2K(Li3Si12O30),-10.0,0.06,3.0,2.7056,3.44,1.836,0.9412293238100904,1.0532,1.26,0.30951859394873193,20.691976771199997,6,10.2,False,False,False,True,False
11b,Li3P,-3.153044674980176,0.75,3.0,1.2825,2.19,1.21,0.5239453692895853,0.8200000000000001,0.58,0.1385640646055102,12.9491905,2,6.0,False,False,True,False,False
fft,Li3N,-3.680893940690224,0.75,3.0,1.495,3.04,2.06,0.8920061658979719,1.0050000000000001,1.32,0.18186533479473213,8.707425,2,4.0,False,False,True,False,False
68u,Li5La3Nb2O12,-5.096910013008056,0.22727272727272727,5.0,2.394545454545455,3.44,2.3,1.1562192591401559,1.1225454545454545,1.26,0.1804501258904639,37.692135,4,16.545454545454547,False,False,False,True,False
vy5,(K0.1Li0.9)(SbO3),-7.866461091629782,0.18,0.9,2.6668,3.44,1.933,0.601887655630185,1.1284,1.26,0.15588457268119893,35.982986,4,15.919999999999998,False,False,False,True,False
rwr,Li8GeP4,-4.7447274948966935,0.6153846153846154,8.0,1.4315384615384614,2.19,1.0955555555555556,0.5728987849101089,0.7992307692307693,0.58,0.14636422106204985,19.389465230769233,3,8.923076923076923,False,False,True,False,False
pql,Li8SiP4,-4.346787486224656,0.6153846153846154,8.0,1.4230769230769231,2.19,1.1077777777777778,0.5650511837317805,0.7738461538461539,0.58,0.1598816130063579,15.962196000000002,3,7.538461538461538,False,False,True,False,False
dl7,Li2MgTi3O8,-10.0,0.14285714285714285,2.0,2.529285714285714,3.44,2.125,1.0643070467660722,1.0696428571428571,1.26,0.22481313101674244,22.12737142857143,4,10.571428571428571,False,False,False,True,False
i12,Li2CoTi3O8,-10.0,0.14285714285714285,2.0,2.5700000000000003,3.44,2.03,1.027138883362073,1.0714285714285714,1.26,0.22323457050687237,24.60081392857143,4,11.642857142857142,False,False,False,True,False
aui,Li2CoGe3O8,-10.0,0.14285714285714285,2.0,2.670714285714286,3.44,1.7950000000000002,0.9406036381396962,1.0982142857142858,1.26,0.18702183927912522,29.909313928571432,4,13.785714285714286,False,False,False,True,False
mfs,Li2ZnGe3O8,-10.0,0.14285714285714285,2.0,2.654285714285714,3.44,1.8333333333333335,0.9561508718794949,1.0978571428571429,1.26,0.18743298121990054,30.37187142857143,4,14.0,False,False,False,True,False
jl4,(Li0.61Mg0.39)(Li0.46Mg0.005Ti0.035)Ti1.5O4,-9.18309616062434,0.15285714285714286,1.07,2.527135714285714,3.44,2.1300166666666662,1.0402991022884822,1.069467857142857,1.26,0.21103745059954537,22.07154142857143,4,10.531428571428572,False,False,False,True,False
jkq,(Li0.55Mg0.45)(Li0.445Mg0.055)Ti1.5O4,-10.8153085691824,0.14214285714285715,0.9950000000000001,2.5295214285714285,3.44,2.12445,0.7599999999999999,1.0696142857142859,1.26,0.206,22.139774285714285,4,10.577857142857143,False,False,False,True,False
yav,Li2VCl4,-5.158015195409886,0.2857142857142857,2.0,2.3185714285714285,3.16,1.9633333333333336,0.992089117129369,1.3085714285714285,1.67,0.42282818433660224,29.519357142857142,3,13.857142857142858,True,False,False,False,False
9yt,Li6PS5Cl0.25Br0.75,-2.7304870557820835,0.46153846153846156,6.0,1.8446153846153843,3.16,2.007142857142857,0.7743505343189221,1.2509615384615385,1.82,0.42562372532032977,23.21046246153846,5,11.038461538461538,False,True,False,False,False
122,Li6PS5Cl,-2.688246138944246,0.46153846153846156,6.0,1.856153846153846,3.16,2.007142857142857,0.8337638335749008,1.2423076923076921,1.7,0.42715793955566805,20.645981692307693,4,10.0,False,True,False,False,False
ij5,Li6PS5Cl0.5Br0.5,-2.4775557664936803,0.46153846153846156,6.0,1.8484615384615384,3.16,2.007142857142857,0.7743505343189221,1.248076923076923,1.82,0.42562372532032977,22.355635538461538,5,10.692307692307692,False,True,False,False,False
6jf,Li6PS5Br,-2.939302159646388,0.46153846153846156,6.0,1.8407692307692307,2.96,1.8071428571428572,0.8111005015832743,1.2538461538461538,1.82,0.44037638554621156,24.065289384615383,4,11.384615384615385,False,True,False,False,False
ymc,Li6PS5Br0.5I0.5,-4.581698708680254,0.46153846153846156,6.0,1.8292307692307692,2.96,1.8071428571428572,0.7743505343189221,1.2630769230769232,2.06,0.42562372532032977,25.872999769230766,5,12.076923076923077,False,True,False,False,False
ywe,Li6PS5I,-5.886056647693163,0.46153846153846156,6.0,1.8176923076923077,2.66,1.5071428571428573,0.7826990171702595,1.2723076923076921,2.06,0.46789469305280895,27.680710153846157,4,12.76923076923077,False,True,False,False,False
kgl,Li6PS5Cl0.75Br0.25,-2.6458915608525992,0.46153846153846156,6.0,1.8523076923076922,3.16,2.007142857142857,0.7743505343189221,1.2451923076923077,1.82,0.42562372532032977,21.500808615384617,5,10.346153846153847,False,True,False,False,False
vqj,Li6PS5Br0.75I0.25,-3.9507819773298185,0.46153846153846156,6.0,1.8349999999999997,2.96,1.8071428571428572,0.7743505343189221,1.2584615384615385,2.06,0.42562372532032977,24.969144576923075,5,11.73076923076923,False,True,False,False,False
h82,Li6PS5Br0.25I0.75,-5.3260580013659125,0.46153846153846156,6.0,1.8234615384615382,2.96,1.8071428571428572,0.7743505343189221,1.2676923076923077,2.06,0.42562372532032977,26.77685496153846,5,12.423076923076923,False,True,False,False,False
9zr,Li6PS5Br,-3.154281982033341,0.46153846153846156,6.0,1.8407692307692307,2.96,1.8071428571428572,0.8111005015832743,1.2538461538461538,1.82,0.44037638554621156,24.065289384615383,4,11.384615384615385,False,True,False,False,False
a8v,Li6.025P0.975Si0.025S5Br,-3.056505484093897,0.46257197696737046,6.025,1.8385604606525914,2.96,1.8087900355871884,0.8376736967472611,1.2530902111324376,1.82,0.4112177038990418,24.02687757773512,5,11.366602687140116,False,True,False,False,False
09w,Li6.05P0.95Si0.05S5Br,-3.359518563029578,0.4636015325670498,6.05,1.8363601532567049,2.96,1.8104255319148936,0.8376736967472611,1.2523371647509578,1.82,0.4112177038990418,23.988612942528732,5,11.348659003831417,False,True,False,False,False
x2v,Li6.075P0.925Si0.075S5Br,-3.0589857562944305,0.4646271510516253,6.075,1.8341682600382412,2.96,1.8120494699646643,0.8376736967472611,1.2515869980879542,1.82,0.4112177038990418,23.950494634799234,5,11.330783938814532,False,True,False,False,False
bnh,Li6.1P0.95Si0.1S5Br,-3.097453220686009,0.46387832699619774,6.1,1.833346007604563,2.96,1.8063636363636364,0.8376736967472611,1.2482889733840306,1.82,0.4112177038990418,23.93937063878327,5,11.326996197718632,False,True,False,False,False
x9d,Li6.125P0.875Si0.125S5Br,-3.0447934624580584,0.4666666666666667,6.125,1.8298095238095238,2.96,1.815263157894737,0.8376736967472611,1.250095238095238,1.82,0.4112177038990418,23.874693657142856,5,11.295238095238096,False,True,False,False,False
ish,Li6.175P0.825Si0.175S5Br,-3.0310503190186573,0.46869070208728647,6.175,1.825483870967742,2.96,1.818432055749129,0.8376736967472611,1.248614800759013,1.82,0.4112177038990418,23.799468018975332,5,11.259962049335863,False,True,False,False,False
iiy,Li6.2P0.8Si0.2S5Br,-2.7721132953863266,0.4696969696969697,6.2,1.8233333333333335,2.96,1.82,0.8376736967472611,1.247878787878788,1.82,0.4112177038990418,23.762068909090907,5,11.242424242424244,False,True,False,False,False
3zo,Li6.225P0.775Si0.225S5Br,-2.96657624451305,0.4706994328922495,6.225,1.8211909262759927,2.96,1.8215570934256056,0.8376736967472611,1.2471455576559547,1.82,0.4112177038990418,23.724811194706994,5,11.224952741020793,False,True,False,False,False
vj7,Li6.25P0.75Si0.25S5Br,-2.85078088734462,0.4716981132075472,6.25,1.819056603773585,2.96,1.8231034482758621,0.8376736967472611,1.2464150943396226,1.82,0.4112177038990418,23.687694075471697,5,11.20754716981132,False,True,False,False,False
wsd,Li6.3P0.7Si0.3S5Br,-2.7825160557860937,0.47368421052631576,6.3,1.814812030075188,2.96,1.826164383561644,0.8376736967472611,1.2449624060150375,1.82,0.4112177038990418,23.613878451127817,5,11.172932330827066,False,True,False,False,False
10s,Li6.35P0.65Si0.35S5Br,-2.630784142589857,0.4756554307116105,6.35,1.8105992509363298,2.96,1.8291836734693878,0.8376736967472611,1.2435205992509364,1.82,0.4112177038990418,23.540615752808986,5,11.138576779026216,False,True,False,False,False
fkj,Li6.5P0.5Si0.5S5Br,-2.659555885159881,0.48148148148148145,6.5,1.798148148148148,2.96,1.838,0.8376736967472611,1.2392592592592593,1.82,0.4112177038990418,23.32408377777778,5,11.037037037037036,False,True,False,False,False
tt3,Li6PS5Cl,-2.886056647693163,0.46153846153846156,6.0,1.856153846153846,3.16,2.007142857142857,0.8337638335749008,1.2423076923076921,1.7,0.42715793955566805,20.645981692307693,4,10.0,False,True,False,False,False
nig,Li6PS5Br,-2.557520230935552,0.46153846153846156,6.0,1.8407692307692307,2.96,1.8071428571428572,0.8111005015832743,1.2538461538461538,1.82,0.44037638554621156,24.065289384615383,4,11.384615384615385,False,True,False,False,False
z16,Li6P(S4.9Se0.1)Br,-2.494850021680094,0.46153846153846156,6.0,1.8405384615384617,2.96,1.8071428571428572,0.8144779343576815,1.254923076923077,1.84,0.4383174902079795,24.426020153846157,5,11.523076923076925,False,True,False,False,False
